Repository: jbrage/tracketch

# tracketch

A Python toolkit for simulating ion tracks in CR-39 plastic nuclear track
detectors. Given an ion species, energy, and etching conditions, `tracketch`
predicts the track countours, diameter and length for a given etching duration.

The work is published in the article
[A unified model for etched-track formation in CR-39 detectors using amorphous
track structure theory](https://papers.ssrn.com/sol3/papers.cfm?abstract_id=6469212)
by Jeppe Brage Christensen.

> **Note** - due to its dependency on
> [libamtrack](https://libamtrack.github.io/), `tracketch` currently runs on
> **Linux only**. Most Windows installations support WSL installations.

<table align="center">
   <tr>
      <td bgcolor="white">
      </td>
   </tr>
</table>


Cite as 
```bibtex
@article{christensen2026unified,
  title={A unified model for etched-track formation in CR-39 detectors using amorphous track structure theory},
  author={Christensen, Jeppe Brage},
  journal={SSRN preprint http://dx.doi.org/10.2139/ssrn.6469212},
  year={2026}
}
```

> **Note** - This version only supports simulations of ion impinging
> perpendicular to the CR39 detector surface. Support for 3D track geometries
> and non-axisymmetric effects is planned for future releases.
> Furthermore, this etch-rate model is calibrated to the detector type and
> etching conditions used in
> [Dörschel et al (2003)](https://www.sciencedirect.com/science/article/abs/pii/S1350448702000471).
> For other detector types and etching conditions, the calibration workflow
> described in the documentation can be used to re-calibrate the model against
> experimental data.

## Documentation

The documentation is hosted online and includes user guides, API references,
and examples: [Documentation](https://jbrage.github.io/tracketch/)
A PDF version of the documentation is also available in the `docs/` directory: [tracketch_docs.pdf](docs/tracketch.pdf)

## How it works

The simulation follows the same physics chain as the real experiment:

1. **Dose maps**: the ion deposits energy radially via delta-electrons.
   `tracketch` computes the dose map along the ion path using amorphous track
   structure models from `libamtrack` (e.g. Cucinotta) and slows down the ion
   in the CR-39 detector using `SRIM` stopping-power tables.
2. **Etch-rate model**: a calibrated function converts local dose to local
   etch velocity $v_d$. The bulk (undamaged) material etches at a slower
   constant rate $v_\text{bulk}$.
3. **Wavefront propagation**: the etchant front is propagated from the detector
   surface into the bulk using shortest-path algorithms (Dijkstra or Fast
   Marching), analogous to the propagation of a wavefront. The result is an
   *arrival-time map*.
4. **Track observables**: iso-time contours of the arrival-time map give the
   etched track shape at any desired etching duration.

## Particle and material names

### Material names

Only two materials are supported:

```python
import tracketch
print(tracketch.MATERIALS)   # ('CR39', 'water')
```

Pass them as `material_name="CR39"` (default) or `material_name="water"`.

# Calibration

This folder contains the calibration workflow for fitting the CR-39 etch-rate
model to experimental track-shape and track-length datasets.

## Main files

- `run_Vd_calibration.py`: full calibration driver (plots + model export).
- `benchmark_bragg_corrections.py`: small helper to compare SRIM Bragg variants.
- `calibration_data.py`: loads Doerschel data and builds simulator bundles.
- `lib_optimiser.py`: objective and optimization routines.

## Fast start

From repo root:

```bash
python calibration/run_Vd_calibration.py
```

## Bragg-correction benchmark (simple)

Use this script to compare SRIM Bragg variants against the same experimental
calibration objective:

```bash
python calibration/benchmark_bragg_corrections.py
```

This runs automatically using built-in settings in
`calibration/benchmark_bragg_corrections.py` (variants, particles, seeds,
optimizer settings, and output folder). Edit the constants at the top of that
file if you want different defaults.

Key controls near the top of the script:

- `DEBRIS_DAMPING_RUN_MODES`: include `"without"`, `"fit"`, or both.
- `ANCHOR_COUNT_USER_OPTIONS`: list of anchor counts to test.
- `ANCHOR_EFFECT_HUGE_RATIO_THRESHOLD`: threshold used to flag large
	anchor-count sensitivity in summaries.

Outputs:

- `calibration/results/bragg_benchmark/bragg_<variant>/seed_<seed>/track_shape_*.png`
- `calibration/results/bragg_benchmark/bragg_benchmark_detailed.csv`
- `calibration/results/bragg_benchmark/bragg_benchmark_summary.csv`
- `calibration/results/bragg_benchmark/bragg_benchmark_overview.csv`

Use the PNGs to visually inspect track-shape agreement per run, then use the
overview/summary CSV files to compare variants numerically.

Choose the variant with the lowest `test_cost_both_median`.

File: calibration/data/doerschel-angle.csv
r_um,z_um,r_err_um,z_err_um,time_h,particle_name,Energy_MeV,Energy_FWHM_MeV,angle_deg
0.036630037,11.24390244,0.6,0.6,6.5,4He,5.9,0.12,40
0.43956044,11.7804878,0.6,0.6,6.5,4He,5.9,0.12,40
2.490842491,12.87804878,0.6,0.6,6.5,4He,5.9,0.12,40
5.128205128,14,0.6,0.6,6.5,4He,5.9,0.12,40
7.435897436,15.12195122,0.6,0.6,6.5,4He,5.9,0.12,40
10.03663004,16.24390244,0.6,0.6,6.5,4He,5.9,0.12,40
12.01465201,17.29268293,0.6,0.6,6.5,4He,5.9,0.12,40
13.91941392,18.43902439,0.6,0.6,6.5,4He,5.9,0.12,40
14.90842491,18.95121951,0.6,0.6,6.5,4He,5.9,0.12,40
14.90842491,18.95121951,0.6,0.6,6.5,4He,5.9,0.12,40
16.22710623,19.56097561,0.6,0.6,6.5,4He,5.9,0.12,40
16.44688645,18.92682927,0.6,0.6,6.5,4He,5.9,0.12,40
16.33699634,18.41463415,0.6,0.6,6.5,4He,5.9,0.12,40
16.33699634,18.41463415,0.6,0.6,6.5,4He,5.9,0.12,40
16.00732601,17.26829268,0.6,0.6,6.5,4He,5.9,0.12,40
15.56776557,16.2195122,0.6,0.6,6.5,4He,5.9,0.12,40
15.45787546,15.09756098,0.6,0.6,6.5,4He,5.9,0.12,40
14.7985348,14.02439024,0.6,0.6,6.5,4He,5.9,0.12,40
14.72527473,12.90243902,0.6,0.6,6.5,4He,5.9,0.12,40
14.54212454,11.7804878,0.6,0.6,6.5,4He,5.9,0.12,40
14.32234432,11.26829268,0.6,0.6,6.5,4He,5.9,0.12,40
,,,,,,,,
-1.875,16.96091516,0.6,0.6,9.5,4He,5.9,0.12,40
2.780172414,18.85224023,0.6,0.6,9.5,4He,5.9,0.12,40
6.724137931,20.7435653,0.6,0.6,9.5,4He,5.9,0.12,40
10.34482759,22.78741659,0.6,0.6,9.5,4He,5.9,0.12,40
14.61206897,24.7092469,0.6,0.6,9.5,4He,5.9,0.12,40
17.5862069,26.87511916,0.6,0.6,9.5,4He,5.9,0.12,40
19.07327586,28.2478551,0.6,0.6,9.5,4He,5.9,0.12,40
20.36637931,29.34604385,0.6,0.6,9.5,4He,5.9,0.12,40
21.59482759,29.92564347,0.6,0.6,9.5,4He,5.9,0.12,40
22.11206897,30.6577693,0.6,0.6,9.5,4He,5.9,0.12,40
26.05603448,30.74928503,0.6,0.6,9.5,4He,5.9,0.12,40
27.02586207,29.89513823,0.6,0.6,9.5,4He,5.9,0.12,40
26.9612069,29.31553861,0.6,0.6,9.5,4He,5.9,0.12,40
26.12068966,28.21734986,0.6,0.6,9.5,4He,5.9,0.12,40
25.92672414,26.87511916,0.6,0.6,9.5,4He,5.9,0.12,40
24.95689655,24.73975214,0.6,0.6,9.5,4He,5.9,0.12,40
24.95689655,24.73975214,0.6,0.6,9.5,4He,5.9,0.12,40
24.11637931,22.81792183,0.6,0.6,9.5,4He,5.9,0.12,40
23.53448276,20.83508103,0.6,0.6,9.5,4He,5.9,0.12,40
22.82327586,18.88274547,0.6,0.6,9.5,4He,5.9,0.12,40
22.04741379,16.96091516,0.6,0.6,9.5,4He,5.9,0.12,40
,,,,,,,,
-0.591503268,2.29322548,0.6,0.6,1.33,7Li,7.95,0.15,40
0.598039216,3.404448938,0.6,0.6,1.33,7Li,7.95,0.15,40
0.598039216,3.404448938,0.6,0.6,1.33,7Li,7.95,0.15,40
2.08496732,4.480283114,0.6,0.6,1.33,7Li,7.95,0.15,40
3.777777778,5.570273003,0.6,0.6,1.33,7Li,7.95,0.15,40
4.624183007,6.108190091,0.6,0.6,1.33,7Li,7.95,0.15,40
4.624183007,6.171890799,0.6,0.6,1.33,7Li,7.95,0.15,40
4.967320261,5.584428716,0.6,0.6,1.33,7Li,7.95,0.15,40
4.441176471,4.487360971,0.6,0.6,1.33,7Li,7.95,0.15,40
4.052287582,3.390293225,0.6,0.6,1.33,7Li,7.95,0.15,40
3.732026144,2.300303337,0.6,0.6,1.33,7Li,7.95,0.15,40
,,,,,,,,
-2.634315425,6.108870968,0.6,0.6,3.5,7Li,7.95,0.15,40
-0.935875217,7.318548387,0.6,0.6,3.5,7Li,7.95,0.15,40
2.279029463,9.092741935,0.6,0.6,3.5,7Li,7.95,0.15,40
4.220103986,10.90725806,0.6,0.6,3.5,7Li,7.95,0.15,40
6.039861352,12.72177419,0.6,0.6,3.5,7Li,7.95,0.15,40
8.344887348,14.55645161,0.6,0.6,3.5,7Li,7.95,0.15,40
9.86135182,16.35080645,0.6,0.6,3.5,7Li,7.95,0.15,40
11.9237435,18.14516129,0.6,0.6,3.5,7Li,7.95,0.15,40
12.2270364,18.68951613,0.6,0.6,3.5,7Li,7.95,0.15,40
12.40901213,18.89112903,0.6,0.6,3.5,7Li,7.95,0.15,40
13.62218371,19.03225806,0.6,0.6,3.5,7Li,7.95,0.15,40
14.35008666,18.89112903,0.6,0.6,3.5,7Li,7.95,0.15,40
15.13864818,18.77016129,0.6,0.6,3.5,7Li,7.95,0.15,40
15.74523397,18.10483871,0.6,0.6,3.5,7Li,7.95,0.15,40
16.16984402,16.35080645,0.6,0.6,3.5,7Li,7.95,0.15,40
15.56325823,14.51612903,0.6,0.6,3.5,7Li,7.95,0.15,40
14.59272097,12.68145161,0.6,0.6,3.5,7Li,7.95,0.15,40
13.37954939,10.84677419,0.6,0.6,3.5,7Li,7.95,0.15,40
12.28769497,9.092741935,0.6,0.6,3.5,7Li,7.95,0.15,40
10.7712305,7.318548387,0.6,0.6,3.5,7Li,7.95,0.15,40
10.22530329,6.088709677,0.6,0.6,3.5,7Li,7.95,0.15,40
10.22530329,6.088709677,0.6,0.6,3.5,7Li,7.95,0.15,40

File: calibration/data/doerschel-data.csv
r_um,z_um,r_err_um,z_err_um,time_h,particle_name,Energy_MeV,Energy_FWHM_MeV
3.280373832,10.3641791,0.3,0.6,6,1H,1.27,0.17
2.738317757,11.27164179,0.3,0.6,6,1H,1.27,0.17
2.065420561,12.13134328,0.3,0.6,6,1H,1.27,0.17
1.280373832,12.94328358,0.3,0.6,6,1H,1.27,0.17
0.635514019,13.49253731,0.3,0.6,6,1H,1.27,0.17
1.00E-02,14.06567164,0.3,0.6,6,1H,1.27,0.17
,,,,,,,
8.302457467,20.69172932,0.3,0.6,12,1H,1.27,0.17
6.805293006,22.61654135,0.3,0.6,12,1H,1.27,0.17
4.831758034,24.63759398,0.3,0.6,12,1H,1.27,0.17
3.289224953,27.62105263,0.3,0.6,12,1H,1.27,0.17
2.291115312,28.92030075,0.3,0.6,12,1H,1.27,0.17
1.429111531,29.88270677,0.3,0.6,12,1H,1.27,0.17
0.748582231,30.02706767,0.3,0.6,12,1H,1.27,0.17
1.00E-02,30.84511278,0.3,0.6,12,1H,1.27,0.17
,,,,,,,
2.834532374,5.142068966,0.3,0.6,3,4He,4,0.16
2.064748201,7.23862069,0.3,0.6,3,4He,4,0.16
1.446043165,9.445517241,0.3,0.6,3,4He,4,0.16
0.827338129,11.07862069,0.3,0.6,3,4He,4,0.16
0.647482014,11.4537931,0.3,0.6,3,4He,4,0.16
1.00E-02,13.35172414,0.3,0.6,3,4He,4,0.16
,,,,,,,
6.823104693,10.30555556,0.3,0.6,6,4He,4,0.16
6.064981949,12.91111111,0.3,0.6,6,4He,4,0.16
5.108303249,15.94444444,0.3,0.6,6,4He,4,0.16
4.729241877,20.18333333,0.3,0.6,6,4He,4,0.16
4.079422383,22.63333333,0.3,0.6,6,4He,4,0.16
2.942238267,24.18888889,0.3,0.6,6,4He,4,0.16
1.516245487,24.92777778,0.3,0.6,6,4He,4,0.16
1.00E-02,25.27777778,0.3,0.6,6,4He,4,0.16
,,,,,,,
1.151291513,1.434846266,0.3,0.6,0.83,7Li,4.82,0.16
0.906273063,1.932650073,0.3,0.6,0.83,7Li,4.82,0.16
0.699630996,2.474377745,0.3,0.6,0.83,7Li,4.82,0.16
0.504797048,3.469985359,0.3,0.6,0.83,7Li,4.82,0.16
0.301107011,4.421669107,0.3,0.6,0.83,7Li,4.82,0.16
0.200738007,5.461200586,0.3,0.6,0.83,7Li,4.82,0.16
0.103321033,6.486090776,0.3,0.6,0.83,7Li,4.82,0.16
0.044280443,7.467057101,0.3,0.6,0.83,7Li,4.82,0.16
1.00E-02,8.770131772,0.3,0.6,0.83,7Li,4.82,0.16
,,,,,,,
1.828703704,2.498525074,0.3,0.6,1.5,7Li,4.82,0.16
1.75,3.469026549,0.3,0.6,1.5,7Li,4.82,0.16
1.578703704,4.687315634,0.3,0.6,1.5,7Li,4.82,0.16
1.458333333,5.595870206,0.3,0.6,1.5,7Li,4.82,0.16
1.333333333,6.648967552,0.3,0.6,1.5,7Li,4.82,0.16
1.268518519,7.640117994,0.3,0.6,1.5,7Li,4.82,0.16
1.138888889,8.920353982,0.3,0.6,1.5,7Li,4.82,0.16
1.055555556,10.09734513,0.3,0.6,1.5,7Li,4.82,0.16
0.912037037,11.12979351,0.3,0.6,1.5,7Li,4.82,0.16
0.759259259,12.24483776,0.3,0.6,1.5,7Li,4.82,0.16
0.472222222,12.51327434,0.3,0.6,1.5,7Li,4.82,0.16
1.00E-02,12.84365782,0.3,0.6,1.5,7Li,4.82,0.16
,,,,,,,
0.760869565,0.972503618,0.3,0.6,0.61,12C,14.8,0.4
0.507246377,3.606367583,0.3,0.6,0.61,12C,14.8,0.4
0.380434783,6.098408104,0.3,0.6,0.61,12C,14.8,0.4
0.246014493,8.671490593,0.3,0.6,0.61,12C,14.8,0.4
0.126811594,9.988422576,0.3,0.6,0.61,12C,14.8,0.4
1.00E-02,11.22431259,0.3,0.6,0.61,12C,14.8,0.4
,,,,,,,
1.614787431,1.778425656,0.3,0.6,1,12C,14.8,0.4
1.233271719,4.052478134,0.3,0.6,1,12C,14.8,0.4
1.046950092,6.618075802,0.3,0.6,1,12C,14.8,0.4
1.011460259,9.329446064,0.3,0.6,1,12C,14.8,0.4
0.834011091,11.60349854,0.3,0.6,1,12C,14.8,0.4
0.811829945,13.93586006,0.3,0.6,1,12C,14.8,0.4
0.643253235,15.65597668,0.3,0.6,1,12C,14.8,0.4
0.510166359,17.75510204,0.3,0.6,1,12C,14.8,0.4
0.323844732,18.19241983,0.3,0.6,1,12C,14.8,0.4
1.00E-02,18.60058309,0.3,0.6,1,12C,14.8,0.4
